Repository: J7779/embermesh

<!-- SPDX-License-Identifier: MIT -->
<div align="center">
**Off-grid chat and an offline survival library, for when the network is gone.**<br>
No internet needed, no accounts, no servers of its own: every phone, computer or browser is a node
that stores, carries and forwards messages over whatever link it has. An optional internet relay,
off until you turn it on, reaches contacts far away while a connection exists.

<!--
  Status badges use repository-relative URLs (../../actions/..., ../../releases/...), which GitHub
  resolves against this repository, so forks work unchanged. If a mirror or another renderer shows

File: guides/content/electronics/lithium-ion-battery-part2.md
---
id: electronics/lithium-ion-battery-part2
title: Lithium-ion battery (part 2 of 3)
category: electronics
tags: [electronics, batteries, lithium-ion, safety]
summary: "Lithium-ion batteries: chemistry, charging, lifetime and fire safety. (continued, part 2)"
source: "https://en.wikipedia.org/w/index.php?title=Lithium-ion_battery&oldid=1385440650"
source_title: Lithium-ion battery (Wikipedia)
license: CC BY-SA 4.0
attribution: "Wikipedia contributors, 'Lithium-ion battery' (rev 1385440650), Wikipedia, https://en.wikipedia.org/wiki/Lithium-ion_battery. Licensed CC BY-SA 4.0 (https://creativecommons.org/licenses/by-sa/4.0/). Adapted: converted to Markdown; references, images, navigation and some trailing sections removed."
retrieved: 2026-11-13
part_of: electronics/lithium-ion-battery
order: 2
---

# Lithium-ion battery (part 2 of 3)

## Lifespan

The lifespan of a lithium-ion battery is typically defined as the number of full charge-discharge cycles to reach a failure threshold in terms of capacity loss or impedance rise. Manufacturers typically specify cycle life as the number of cycles until capacity falls to 80% of its rated value. Simply storing lithium-ion batteries in the charged state also reduces their capacity and increases the cell resistance (primarily due to the continuous growth of the solid electrolyte interface on the anode). Calendar life describes degradation during storage as well as cycling. Battery cycle life is affected by many different stress factors including temperature, discharge current, charge current, and state of charge ranges (depth of discharge). Because batteries in practical applications are usually only partially charged and discharged, researchers sometimes use cumulative discharge or equivalent full cycles, which sum partial cycles into an equivalent number of full charge–discharge cycles. Batteries stored at a high temperature or a high state of charge often lose their capacities more quickly.

Over their lifespan, batteries degrade gradually leading to reduced cyclable charge (a.k.a. Ah capacity) and increased resistance (the latter translates into a lower operating cell voltage).

Several degradation processes occur, some during cycling, some during storage, and some all the time: Degradation is strongly temperature-dependent: degradation at room temperature is minimal but increases for batteries stored or used in high temperature (usually > 35 °C) or low temperature (usually < 5 °C) environments. Also, battery life in room temperature is maximal. High charge levels also hasten capacity loss. Frequent charge to > 90% and discharge to < 10% may also hasten capacity loss. Keeping the li-ion battery status to about 60% to 80% can reduce the capacity loss.

In a study, scientists provided 3D imaging and model analysis to reveal main causes, mechanics, and potential mitigations of the problematic degradation of the batteries over charge cycles. They found "[p]article cracking increases and contact loss between particles and carbon-binder domain are observed to correlate with the cell degradation" and indicates that "the reaction heterogeneity within the thick cathode caused by the unbalanced electron conduction is the main cause of the battery degradation over cycling".

The most common degradation mechanisms include:

1. Reduction of the organic carbonate electrolyte at the anode, which results in the growth of Solid Electrolyte Interface (SEI), where Li^+ ions get irreversibly trapped, i.e. loss of lithium inventory. This shows as increased ohmic impedance of the negative electrode and a drop in the cyclable Ah charge. At constant temperature, the SEI film thickness (and therefore, the SEI resistance and the loss in cyclable Li^+) increases as a square root of the time spent in the charged state. The number of cycles is not a useful metric in characterizing this degradation pathway. Under high temperatures or in the presence of a mechanical damage the electrolyte reduction can proceed explosively.
2. Lithium metal plating also results in the loss of lithium inventory (cyclable Ah charge), as well as internal short-circuiting and ignition of a battery. Once Li plating commences during cycling, it results in larger slopes of capacity loss per cycle and resistance increase per cycle. This degradation mechanism become more prominent during fast charging and low temperatures.
3. Loss of the (negative or positive) electroactive materials due to dissolution (e.g. of Mn^3+ species), cracking, exfoliation, detachment or even simple regular volume change during cycling. It shows up as both charge and power fade (increased resistance). Both positive and negative electrode materials are subject to fracturing due to the volumetric strain of repeated (de)lithiation cycles.
4. Structural degradation of cathode materials, such as Li^+/Ni^2+ cation mixing in nickel-rich materials. This manifests as "electrode saturation", loss of cyclable Ah charge and as a "voltage fade".
5. Other material degradations. Negative copper current collector is particularly prone to corrosion/dissolution at low cell voltages. PVDF binder also degrades, causing the detachment of the electroactive materials, and the loss of cyclable Ah charge.

These are shown in the figure on the right. A change from one main degradation mechanism to another appears as a knee (slope change) in the capacity vs. cycle number plot.

Most studies of lithium-ion battery aging have been done at elevated (50–60 °C) temperatures for accelerated aging. Under these storage conditions, fully charged nickel-cobalt-aluminum and lithium-iron phosphate cells lose ca. 20% of their cyclable charge in 1–2 years. It is believed that the aforementioned anode aging is the most important degradation pathway in these cases. On the other hand, manganese-based cathodes show a (ca. 20–50%) faster degradation under these conditions, probably due to the additional mechanism of Mn ion dissolution. At 25 °C the degradation of lithium-ion batteries seems to follow the same pathway(s) as the degradation at 50 °C, but with half the speed. In other words, based on the limited extrapolated experimental data, lithium-ion batteries are expected to lose irreversibly around 20% of their cyclable charge in 3–5 years or 1000–2000 cycles at 25 °C. Lithium-ion batteries with titanate anodes do not suffer from SEI growth, and last longer (>5000 cycles) than graphite anodes. However, in complete cells other degradation mechanisms (i.e. the dissolution of Mn^3+ and the Ni^2+/Li^+ place exchange, decomposition of PVDF binder and particle detachment) show up after 1000–2000 days, and the use titanate anode does not improve full cell durability in practice.

### Detailed degradation description

A more detailed description of some of these mechanisms is provided below:

1. The negative (anode) SEI layer, a passivation coating formed by electrolyte (such as ethylene carbonate, dimethyl carbonate but not propylene carbonate) reduction products, is essential for providing Li^+ ion conduction, while preventing electron transfer (and, thus, further solvent reduction). Under typical operating conditions, the negative SEI layer reaches a fixed thickness after the first few charges (formation cycles), allowing the device to operate for years. However, at elevated temperatures or due to mechanical detachment of the negative SEI, this exothermic electrolyte reduction can proceed violently and lead to an explosion via several reactions. Lithium-ion batteries are prone to capacity fading over hundreds to thousands of cycles. Formation of the SEI consumes lithium ions, reducing the overall charge and discharge efficiency of the electrode material. as a decomposition product, various SEI-forming additives can be added to the electrolyte to promote the formation of a more stable SEI that remains selective for lithium ions to pass through while blocking electrons. Cycling cells at high temperature or at fast rates can promote the degradation of Li-ion batteries due in part to the degradation of the SEI or lithium plating. Charging Li-ion batteries beyond 80% can drastically accelerate battery degradation. Depending on the electrolyte and additives, common components of the SEI layer that forms on the anode include a mixture of lithium oxide, lithium fluoride and semicarbonates (e.g., lithium alkyl carbonates). At elevated temperatures, alkyl carbonates in the electrolyte decompose into insoluble species such as Li 2CO 3 that increases the film thickness. This increases cell impedance and reduces cycling capacity. Gases formed by electrolyte decomposition can increase the cell's internal pressure and are a potential safety issue in demanding environments such as mobile devices. Below 25 °C, plating of metallic lithium on the anodes and subsequent reaction with the electrolyte is leading to loss of cyclable lithium. Extended storage can trigger an incremental increase in film thickness and capacity loss. Charging at greater than 4.2 V can initiate Li^+ plating on the anode, producing irreversible capacity loss. Electrolyte degradation mechanisms include hydrolysis and thermal decomposition. At concentrations as low as 10 ppm, water begins catalyzing a number of degradation products that can affect the electrolyte, anode and cathode. LiPF 6 participates in an equilibrium reaction with LiF and PF 5. Under typical conditions, the equilibrium lies far to the left. However the presence of water generates substantial LiF, an insoluble, electrically insulating product. LiF binds to the anode surface, increasing film thickness. LiPF 6 hydrolysis yields PF 5, a strong Lewis acid that reacts with electron-rich species, such as water. PF 5 reacts with water to form hydrofluoric acid (HF) and phosphorus oxyfluoride. Phosphorus oxyfluoride in turn reacts to form additional HF and difluorohydroxy phosphoric acid. HF converts the rigid SEI film into a fragile one. On the cathode, the carbonate solvent can then diffuse onto the cathode oxide over time, releasing heat and potentially causing thermal runaway. Decomposition of electrolyte salts and interactions between the salts and solvent start at as low as 70 °C. Significant decomposition occurs at higher temperatures. At 85 °C transesterification products, such as dimethyl-2,5-dioxahexane carboxylate (DMDOHC) are formed from EC reacting with DMC. Batteries generate heat when being charged or discharged, especially at high currents. Large battery packs, such as those used in electric vehicles, are generally equipped with thermal management systems that maintain a temperature between 15 °C (59 °F) and 35 °C (95 °F). Pouch and cylindrical cell temperatures depend linearly on the discharge current. Poor internal ventilation may increase temperatures. For large batteries consisting of multiple cells, non-uniform temperatures can lead to non-uniform and accelerated degradation. In contrast, the calendar life of LiFePO 4 cells is not affected by high charge states. Positive SEI layer in lithium-ion batteries is much less understood than the negative SEI. It is believed to have a low-ionic conductivity and shows up as an increased interfacial resistance of the cathode during cycling and calendar aging.
2. Lithium plating is a phenomenon in which certain conditions lead to metallic lithium forming and depositing onto the surface of the battery's anode rather than intercalating within the anode material's structure. Low temperatures, overcharging and high charging rates can exacerbate this occurrence. During these conditions, lithium ions may not intercalate uniformly into the anode material and form layers of lithium ion on the surface in the form of dendrites. Lithium dendrites are tiny needle-like structures that can accumulate and pierce the separator, causing a short circuit can initiate thermal runaway. This cascade of rapid and uncontrolled energy can lead to battery swelling, increased heat, fires and or explosions. Additionally, this dendritic growth can lead to side reactions with the electrolyte and convert the fresh plated lithium into electrochemically inert dead lithium. Moreover, the dendritic growth brought on by lithium plating can degrade the lithium-ion battery and lead to poor cycling efficiency and safety hazards. Some ways to mitigate lithium plating and the dendritic growth is by controlling the temperature, optimizing the charging conditions, and improving the materials used. In terms of temperature, the ideal charging temperature is anywhere between 0 °C to 45 °C, but also room temperature is ideal (20 °C to 25 °C). Advancements in materials innovation requires much research and development in the electrolyte selection and improving the anode resistance to plating. One such materials innovation would be to add other compounds to the electrolyte like fluoroethylene carbonate (FEC) to form a rich LiF SEI. Another novel method would be to coat the separator in a protective shield that essentially "kills" the lithium ions before it can form these dendrites.
3. Certain manganese containing cathodes can degrade by the Hunter degradation mechanism resulting in manganese dissolution and reduction on the anode. By the Hunter mechanism for LiMn 2O 4, hydrofluoric acid catalyzes the loss of manganese through disproportionation of a surface trivalent manganese to form a tetravalent manganese and a soluble divalent manganese: 2Mn^3+ → Mn^2++ Mn^4+ Material loss of the spinel results in capacity fade. Temperatures as low as 50 °C initiate Mn^2+deposition on the anode as metallic manganese with the same effects as lithium and copper plating. Cycling over the theoretical max and min voltage plateaus destroys the crystal lattice via Jahn-Teller distortion, which occurs when Mn^4+ is reduced to Mn^3+ during discharge. Storage of a battery charged to greater than 3.6 V initiates electrolyte oxidation by the cathode and induces SEI layer formation on the cathode. As with the anode, excessive SEI formation forms an insulator resulting in capacity fade and uneven current distribution. Storage at less than 2 V results in the slow degradation of LiCoO 2 and LiMn 2O 4 cathodes, the release of oxygen and irreversible capacity loss.
4. Discharging below 2 V can also result in the dissolution of the copper anode current collector and, thus, in catastrophic internal short-circuiting on recharge.

### Recommendations

The IEEE standard 1188–1996 recommends replacing lithium-ion batteries in an electric vehicle, when their charge capacity drops to 80% of the nominal value. In what follows, we shall use the 20% capacity loss as a comparison point between different studies. We shall note, nevertheless, that the linear model of degradation (the constant % of charge loss per cycle or per calendar time) is not always applicable, and that a "knee point", observed as a change of the slope, and related to the change of the main degradation mechanism, is often observed.

## Safety

The problem of lithium-ion battery safety was recognized even before they were first commercially released in 1991. The two main reasons for lithium-ion battery fires and explosions are related to processes on the negative electrode (anode when discharging, cathode when charging). During a normal battery charge lithium ions intercalate into graphite. However, if the charge is too fast or the temperature is too low, lithium metal starts plating on the negative electrode, and the resulting dendrites can penetrate the battery separator, internally short-circuit the cell, and result in high electric current, heating and ignition. In other mechanisms, an explosive reaction between the negative electrode material (LiC6) and the solvent (liquid organic carbonate) occurs even at open circuit, provided that the electrode temperature exceeds a certain threshold above 70°C.

Lithium-ion batteries in the 18650 format or larger may incorporate safety mechanisms such as a current interrupt device (CID) and a positive temperature coefficient (PTC) device. The CID consists of two metal disks in electrical contact. When internal pressure increases, the disks separate, breaking the circuit and terminating the current. The PTC device is composed of a conductive polymer; an increase in current causes the polymer to heat, increasing its electrical resistance and reducing the current flow.

### Fire hazard

Lithium-ion batteries can be a safety hazard since they contain a flammable electrolyte and may become pressurized if they become damaged. A battery cell charged too quickly could cause a short circuit, leading to overheating, explosions, and fires. A Li-ion battery fire can be started due to

1. thermal abuse, e.g. poor cooling or external fire,
2. electrical abuse, e.g. overcharge or external short circuit,
3. mechanical abuse, e.g. penetration or crash, or
4. internal short circuit, e.g. due to manufacturing flaws or aging.

Because of these risks, testing standards are more stringent than those for acid-electrolyte batteries, requiring both a broader range of test conditions and additional battery-specific tests, and there are shipping limitations imposed by safety regulators. There have been battery-related recalls by some companies, including the 2016 Samsung Galaxy Note 7 recall for battery fires.

Lithium-ion batteries have a flammable liquid electrolyte. A faulty battery can cause a serious fire. Faulty chargers can affect the safety of the battery because they can destroy the battery's protection circuit. While charging at temperatures below 0 °C, the negative electrode of the cells gets plated with pure lithium, which can compromise the safety of the whole pack.

Short-circuiting a battery will cause the cell to overheat and possibly to catch fire. Smoke from thermal runaway in a Li-ion battery is both flammable and toxic. Batteries are tested according to the UL 9540A fire standard, and the TS-800 standard also tests fire propagation from one battery container to adjacent containers.

Around 2010, large lithium-ion batteries were introduced in place of other chemistries to power systems on some aircraft; as of January 2014, there had been at least four serious lithium-ion battery fires, or smoke, on the Boeing 787 passenger aircraft, introduced in 2011, which did not cause crashes but had the potential to do so. UPS Airlines Flight 6 crashed in Dubai after its payload of lithium batteries spontaneously ignited during flight and severely damaged crucial systems of the aircraft.

To reduce fire hazards, research projects are intended to develop non-flammable electrolytes.

### Damaging and overloading

If a lithium-ion battery is damaged, crushed, or subjected to a higher electrical load without having overcharge protection, problems may arise. External short circuit can trigger a battery explosion. Such incidents can occur when lithium-ion batteries are not disposed of through the appropriate channels, but are thrown away with other waste. The way they are treated by recycling companies can damage them and cause fires, which in turn can lead to large-scale conflagrations. Twelve such fires were recorded in Swiss recycling facilities in 2023.

If overheated or overcharged, Li-ion batteries may suffer thermal runaway and cell rupture. During thermal runaway, internal degradation and oxidization processes can keep cell temperatures above 500 °C, with the possibility of igniting secondary combustibles, as well as leading to leakage, explosion or fire in extreme cases. To reduce these risks, many lithium-ion cells (and battery packs) contain fail-safe circuitry that disconnects the battery when its voltage is outside the safe range of 3–4.2 V per cell, or when overcharged or discharged. Lithium battery packs, whether constructed by a vendor or the end-user, without effective battery management circuits are susceptible to these issues. Poorly designed or implemented battery management circuits also may cause problems; it is difficult to be certain that any particular battery management circuitry is properly implemented.

### Voltage limits

Lithium-ion cells are susceptible to stress by voltage ranges outside of safe ones between 2.5 and 3.65/4.1/4.2 or 4.35 V (depending on the components of the cell). Exceeding this voltage range results in premature aging and in safety risks due to the reactive components in the cells. When stored for long periods the small current draw of the protection circuitry may drain the battery below its shutoff voltage; normal chargers may then be useless since the battery management system (BMS) may retain a record of this battery (or charger) "failure". Many types of lithium-ion cells cannot be charged safely below 0 °C, as this can result in plating of lithium on the anode of the cell, which may cause complications such as internal short-circuit paths.

Other safety features are required in each cell:

- Shut-down separator (for overheating)
- Tear-away tab (for internal pressure relief)
- Vent (pressure relief in case of severe outgassing)
- Thermal interrupt (overcurrent/overcharging/environmental exposure)

These features are required because the negative electrode produces heat during use, while the positive electrode may produce oxygen. However, these additional devices occupy space inside the cells, add points of failure, and may irreversibly disable the cell when activated. Further, these features increase costs compared to nickel metal hydride batteries, which require only a hydrogen/oxygen recombination device and a back-up pressure valve. Contaminants inside the cells can defeat these safety devices. Also, these features cannot be applied to all kinds of cells; prismatic high-current cells cannot be equipped with a vent or thermal interrupt. High-current cells must not produce excessive heat or oxygen, lest there be a failure, possibly violent. Instead, they must be equipped with internal thermal fuses which act before the anode and cathode reach their thermal limits.

Replacing the lithium cobalt oxide positive electrode material with a lithium metal phosphate such as lithium iron phosphate (LFP) improves cycle counts, shelf life and safety, but lowers capacity. As of 2006, these safer lithium-ion batteries were mainly used in electric cars and other large-capacity battery applications, where safety is critical. In 2016, an LFP-based energy storage system was chosen to be installed in Paiyun Lodge on Mt.Jade (Yushan) (the highest lodge in Taiwan). As of June 2024, the system was still operating safely.

### Recalls

In 2006, approximately 10 million Sony batteries used in laptops were recalled, including those in laptops from Dell, Sony, Apple, Lenovo, Panasonic, Toshiba, Hitachi, Fujitsu and Sharp. The batteries were found to be susceptible to internal contamination by metal particles during manufacture. Under some circumstances, these particles could pierce the separator, causing a dangerous short circuit.

IATA estimates that over a billion lithium metal and lithium-ion cells are flown each year. Some kinds of lithium batteries may be prohibited aboard aircraft because of the fire hazard. Some postal administrations restrict air shipping (including EMS) of lithium and lithium-ion batteries, either separately or installed in equipment.

### Non-flammable electrolyte

In 2023, most commercial Li-ion batteries employed alkylcarbonate solvents to assure the formation solid electrolyte interface on the negative electrode. Since such solvents are readily flammable, there has been active research to replace them with non-flammable solvents or to add fire suppressants. Another source of hazard is hexafluorophosphate anion, which is needed to passivate the negative current collector made of aluminium. Hexafluorophosphate reacts with water and releases volatile and toxic hydrogen fluoride.

Several strategies have been explored for developing non-flammable Li-ion battery electrolytes. One approach uses fluorinated (co-)solvents, such as methyl-(2,2,2-trifluoroethyl)-carbonate (FEMC) or methyl-3,3,3-trifluoropropionate (MTFP). Another approach uses fluorinated anions, such as lithium bis(trifluoromethanesulfonyl)imide or lithium difluoro(oxalato)borate in high concentrations.

File: guides/content/electronics/lithium-ion-battery-part3.md
---
id: electronics/lithium-ion-battery-part3
title: Lithium-ion battery (part 3 of 3)
category: electronics
tags: [electronics, batteries, lithium-ion, safety]
summary: "Lithium-ion batteries: chemistry, charging, lifetime and fire safety. (continued, part 3)"
source: "https://en.wikipedia.org/w/index.php?title=Lithium-ion_battery&oldid=1385440650"
source_title: Lithium-ion battery (Wikipedia)
license: CC BY-SA 4.0
attribution: "Wikipedia contributors, 'Lithium-ion battery' (rev 1385440650), Wikipedia, https://en.wikipedia.org/wiki/Lithium-ion_battery. Licensed CC BY-SA 4.0 (https://creativecommons.org/licenses/by-sa/4.0/). Adapted: converted to Markdown; references, images, navigation and some trailing sections removed."
retrieved: 2026-11-13
part_of: electronics/lithium-ion-battery
order: 3
---

# Lithium-ion battery (part 3 of 3)

## Supply chain

As of 2021, almost 90% of raw lithium extraction originated from three countries: Australia (53%), Chile (24%), and China (10%), with almost all production coming from China (56%), Chile (32%) and Argentina (11%).

### Environmental impact

Extraction of lithium, nickel, and cobalt, manufacture of solvents, and mining byproducts present significant environmental and health hazards. Lithium extraction can be fatal to aquatic life due to water pollution. It is known to cause surface water contamination, drinking water contamination, respiratory problems, ecosystem degradation and landscape damage. It also leads to unsustainable water consumption in arid regions (1.9 million liters per ton of lithium). Massive byproduct generation of lithium extraction also presents unsolved problems, such as large amounts of magnesium and lime waste.

Lithium mining takes place in North and South America, Asia, South Africa, Australia, and China.

A 2024 review of research on mining metals used in lithium-ion batteries found that exposure to cobalt and nickel was frequently associated with respiratory health problems, while manganese mining was associated with neurological effects. The review covered 183 studies and found evidence of a multitude of health risks associated with occupational and environmental exposure to these metals.

Cobalt for Li-ion batteries is largely mined in the Congo (see also Mining industry of the Democratic Republic of the Congo). Open-pit cobalt mining has led to deforestation and habitat destruction in the Democratic Republic of Congo.

Open-pit nickel mining has led to environmental degradation and pollution in developing countries such as the Philippines and Indonesia. In 2024, nickel mining and processing was one of the main causes of deforestation in Indonesia.

Manufacturing a kg of Li-ion battery takes about 67 megajoules (MJ) of energy. The global warming potential of lithium-ion batteries manufacturing strongly depends on the energy source used in mining and manufacturing operations, and is difficult to estimate, but one 2019 study estimated 73 kg CO2e/kWh. Effective recycling can reduce the carbon footprint of the production significantly.

The environmental benefits of recycling lithium-ion batteries heavily depend on the exact materials that are being recovered and the energy that is required for processing it. Recycling can strongly reduce the need to refine and extract new raw materials, which can potentially lower greenhouse gas emissions that are commonly associated with battery production. However, it is very important to note that the size of these benefits varies significantly with the technology and the energy sources that are being used in the process.

### Solid waste and recycling

The Li-ion battery recycling rate is often misconstrued to be 5%, in reality, insufficient research exists to determine the exact figure. The European Union estimates 49% of portable batteries sold were collected for recycling in 2023, whilst the UK estimates 45% as of 2026. EU Regulation 2023/1542 requires the recycling of lithium-based batteries to reach a recycling efficiency of 70% by average weight by the end of 2030, and all battery recycling to recover at least 80% of lithium and 95% of cobalt, copper, lead and nickel by the end of 2031; however, no recycled lithium has re-entered the EU as of 2023. These measures aim to aid sustainability efforts and reduce pressure on raw material extraction, as demand for lithium and cobalt is expected to increase 8-fold by 2040, far exceeding current production capabilities. Most research focuses on the recovery of active materials, especially lithium which is a critical raw material; however, through advanced recycling techniques and more sustainable design considerations, electrolytes, binders, and separators can also be recycled.

Recycling lithium-ion batteries presents many challenges due to the variation in size, design, and its chemical composition. These differences can make it extremely difficult to develop one singular recycling process that is able to work efficiently for all battery types. Recycling methods can also involve trade-offs between energy use, the recovery of materials, cost, energy use, as well as environmental impact. Researchers have continued to investigate ways that improve the recovery of valuable materials while still reducing these drawbacks.

Recycling is a multi-step process, starting with the storage of batteries before disposal, followed by manual testing, disassembling, and finally the chemical separation of battery components. Re-use of the battery is preferred over complete recycling as there is less embodied energy in the process. As these batteries are a lot more reactive than classical vehicle waste like tire rubber, there are significant risks to stockpiling used batteries.

The design of lithium-ion battery packs can affect how easily they are able to be dismantled for recycling. Welded connections, adhesives, and other forms of fastening methods can make it difficult to separate the battery components. Designing batteries that are easily able to be dismantled can reduce the processing time and can help recyclers recover materials with greater purity.

#### Pyrometallurgical recovery

The pyrometallurgical method uses a high-temperature furnace to reduce the components of the metal oxides in the battery to an alloy of Co, Cu, Fe, and Ni. This is the most common and commercially established method of recycling and can be combined with other similar batteries to increase smelting efficiency and improve thermodynamics. The metal current collectors aid the smelting process, allowing whole cells or modules to be melted at once. The product of this method is a collection of metallic alloy, slag, and gas. At high temperatures, the polymers used to hold the battery cells together burn off and the metal alloy can be separated through a hydrometallurgical process into its separate components. The slag can be further refined or used in the cement industry. The process is relatively risk-free and the exothermic reaction from polymer combustion reduces the required input energy. However, in the process, the plastics, electrolytes, and lithium salts will be lost.

#### Hydrometallurgical metals reclamation

This method involves the use of aqueous solutions to remove the desired metals from the cathode. The most common reagent is sulfuric acid. Factors that affect the leaching rate include the concentration of the acid, time, temperature, solid-to-liquid-ratio, and reducing agent. It is experimentally proven that H2O2 acts as a reducing agent to speed up the rate of leaching through the reaction:

2 LiCoO2 (s) + 3 H2SO4 + H2O2 → 2 CoSO4 (aq) + Li2SO4 + 4 H2O + O2

Once leached, the metals can be extracted through precipitation reactions controlled by changing the pH level of the solution. Cobalt, the most expensive metal, can then be recovered in the form of sulfate, oxalate, hydroxide, or carbonate. Recycling methods experiment with the direct reproduction of the cathode from the leached metals. In these procedures, concentrations of the various leached metals are premeasured to match the target cathode and then the cathodes are directly synthesized.

The main issues with this method, however, are the large volume of solvent required and the high cost of neutralization. Although it is easy to shred up the battery, mixing the cathode and anode at the beginning complicates the process, so they will also need to be separated. Unfortunately, the current design of batteries makes the process extremely complex and it is difficult to separate the metals in a closed-loop battery system. Shredding and dissolving may occur at different locations.

#### Direct recycling

Direct recycling is the removal of the cathode or anode from the electrode, which are then reconditioned and reused in a new battery. Mixed metal-oxides can be added to the new electrode with very little change to the crystal morphology. The process generally involves the addition of new lithium to replenish the loss of lithium in the cathode due to degradation from cycling. Cathode strips are obtained from the dismantled batteries, then soaked in NMP, and undergo sonication to remove excess deposits. It is treated hydrothermally with a solution containing LiOH/Li2SO4 before annealing.

This method is extremely cost-effective for noncobalt-based batteries as the raw materials do not make up the bulk of the cost. Direct recycling avoids the time-consuming and expensive purification steps, which is great for low-cost cathodes such as LiMn2O4 and LiFePO4. For these cheaper cathodes, most of the cost, embedded energy, and carbon footprint is associated with the manufacturing rather than the raw material. It is experimentally shown that direct recycling can reproduce similar properties to pristine graphite.

The drawback of the method lies in the condition of the retired battery. In the case where the battery is relatively healthy, direct recycling can cheaply restore its properties. However, for batteries where the state of charge is low, direct recycling may not be worth the investment. The process must also be tailored to the specific cathode composition, and therefore the process must be configured to one type of battery at a time. Lastly, in a time with rapidly developing battery technology, the design of a battery today may no longer be desirable a decade from now, rendering direct recycling ineffective.

#### Physical materials separation

Physical materials separation recovered materials by mechanical crushing and exploiting physical properties of different components such as particle size, density, ferromagnetism and hydrophobicity. Copper, aluminum and steel casing can be recovered by sorting. The remaining materials, called "black mass", which is composed of nickel, cobalt, lithium and manganese, need a secondary treatment to recover.

#### Biological metals reclamation

For the biological metals reclamation or bio-leaching, the process uses microorganisms to digest metal oxides selectively. Then, recyclers can reduce these oxides to produce metal nanoparticles. Although bio-leaching has been used successfully in the mining industry, this process is still nascent to the recycling industry and plenty of opportunities exists for further investigation.

#### Electrolyte recycling

Electrolyte recycling consists of two phases. The collection phase extracts the electrolyte from the spent Li-ion battery. This can be achieved through mechanical processes, distillation, freezing, solvent extraction, and supercritical fluid extraction. Due to the volatility, flammability, and sensitivity of the electrolyte, the collection process poses a greater difficulty than the collection process for other components of a Li-ion battery. The next phase consists of separation/electrolyte regeneration. Separation consists of isolating the individual components of the electrolyte. This approach is often used for the direct recovery of the Li salts from the organic solvents. In contrast, regeneration of the electrolyte aims to preserve the electrolyte composition by removing impurities which can be achieved through filtration methods.

The recycling of the electrolytes, which consists 10–15 wt.% of the Li-ion battery, provides both economic and environmental benefits. These benefits include the recovery of the valuable Li-based salts and the prevention of hazardous compounds, such as volatile organic compounds (VOCs) and carcinogens, being released into the environment.

Compared to electrode recycling, less focus is placed on recycling the electrolyte of Li-ion batteries due to lower economic benefits and greater process challenges. Such challenges can include the difficulty associated with recycling different electrolyte compositions, removing side products accumulated from electrolyte decomposition during its runtime, and removal of electrolyte adsorbed onto the electrodes. Due to these challenges, current pyrometallurgical methods of Li-ion battery recycling forgo electrolyte recovery, releasing hazardous gases upon heating. However, due to high energy consumption and environmental impact, future recycling methods are being directed away from this approach.

### Human rights impact

Extraction of raw materials for lithium-ion batteries may present dangers to local people, especially land-based indigenous populations.

Cobalt sourced from the Democratic Republic of the Congo is often mined by workers using hand tools with few safety precautions, resulting in frequent injuries and deaths. Pollution from these mines has exposed people to toxic chemicals that health officials believe to cause birth defects and breathing difficulties. Human rights activists have alleged, and investigative journalism reported confirmation, that child labor is used in these mines.

A study of relationships between lithium extraction companies and indigenous peoples in Argentina indicated that the state may not have protected indigenous peoples' right to free prior and informed consent, and that extraction companies generally controlled community access to information and set the terms for discussion of the projects and benefit sharing.

Development of the Thacker Pass lithium mine in Nevada, USA has been met with protests and lawsuits from several indigenous tribes who have said they were not provided free prior and informed consent and that the project threatens cultural and sacred sites. Links between resource extraction and missing and murdered indigenous women have also prompted local communities to express concerns that the project will create risks to indigenous women. Protestors have been occupying the site of the proposed mine since January, 2021.

## Research

Researchers are actively working to improve the power density, safety, cycle durability (battery life), recharge time, cost, flexibility, and other characteristics, as well as research methods and uses, of these batteries. Solid-state batteries are being researched as a breakthrough in technological barriers. Currently, solid-state batteries are expected to be the most promising next-generation battery, and various companies are working to popularize them.

Research areas for lithium-ion batteries include extending lifetime, increasing energy density, improving safety, reducing cost, and increasing charging speed, among others. Research has been under way in the area of non-flammable electrolytes as a pathway to increased safety based on the flammability and volatility of the organic solvents used in the typical electrolyte. Strategies include aqueous lithium-ion batteries, ceramic solid electrolytes, polymer electrolytes, ionic liquids, and heavily fluorinated systems.

One of the ways to improve batteries is to combine the various cathode materials. This allows researchers to improve on the qualities of a material, while limiting the negatives. One possibility is coating lithium nickel manganese oxide with lithium iron phosphate through resonant acoustic mixing. The resulting material benefits from an increase electrochemical performance and improved capacity retention. Similar work was done with iron (III) phosphate. As it is now accepted that not only transition metals, but also anions in cathodes participate in redox activity necessary for lithium insertion and removal, the design of cathode materials with diverse transition metal cations increasingly consider also oxygen redox reactions in lithium-ion battery cathodes and how these may enhance capacity beyond transition metal limitations, with computational studies using density functional theory helping to optimize materials while minimizing structural degradation. Advances in anionic redox understanding have led to stabilization strategies like surface fluorination, improving cycling stability and safety.
